Repository: RadRym/PortfolioWebsite

File: netlify/data/materials/steel.json
{
  "category": "Steel",
  "description": "Structural steel grades according to Eurocode 3",
  "source": "EN 1993-1-1, EN 10025",
  "grades": {
    "S235": {
      "fy": 235,
      "fu": 360,
      "E": 210000,
      "G": 81000,
      "density": 7850,
      "alpha": 12e-6,
      "nu": 0.3,
      "description": "Structural steel grade S235",
      "standard": "EN 10025-2",
      "min_thickness": 3,
      "max_thickness": 40,
      "weldability": "good",
      "impact_temp": "+20°C"
    },
    "S275": {
      "fy": 275,
      "fu": 430,
      "E": 210000,
      "G": 81000,
      "density": 7850,
      "alpha": 12e-6,
      "nu": 0.3,
      "description": "Structural steel grade S275",
      "standard": "EN 10025-2",
      "min_thickness": 3,
      "max_thickness": 40,
      "weldability": "good",
      "impact_temp": "+20°C"
    },
    "S355": {
      "fy": 355,
      "fu": 510,
      "E": 210000,
      "G": 81000,
      "density": 7850,
      "alpha": 12e-6,
      "nu": 0.3,
      "description": "Structural steel grade S355",
      "standard": "EN 10025-2",
      "min_thickness": 3,
      "max_thickness": 40,
      "weldability": "good",
      "impact_temp": "+20°C"
    },
    "S420": {
      "fy": 420,
      "fu": 520,
      "E": 210000,
      "G": 81000,
      "density": 7850,
      "alpha": 12e-6,
      "nu": 0.3,
      "description": "Structural steel grade S420",
      "standard": "EN 10025-3",
      "min_thickness": 3,
      "max_thickness": 40,
      "weldability": "good",
      "impact_temp": "-20°C"
    },
    "S460": {
      "fy": 460,
      "fu": 540,
      "E": 210000,
      "G": 81000,
      "density": 7850,
      "alpha": 12e-6,
      "nu": 0.3,
      "description": "Structural steel grade S460",
      "standard": "EN 10025-3",
      "min_thickness": 3,
      "max_thickness": 40,
      "weldability": "moderate",
      "impact_temp": "-20°C"
    }
  },
  "properties_description": {
    "fy": "Granica plastyczności",
    "fu": "Wytrzymałość na rozciąganie",
    "E": "Moduł Younga",
    "G": "Moduł sprężystości postaciowej",
    "density": "Gęstość",
    "alpha": "Współczynnik rozszerzalności termicznej",
    "nu": "Współczynnik Poissona",
    "min_thickness": "Minimalna grubość",
    "max_thickness": "Maksymalna grubość",
    "weldability": "Spawalność",
    "impact_temp": "Temperatura próby udarności"
  },
  "units": {
    "fy": "MPa",
    "fu": "MPa", 
    "E": "MPa",
    "G": "MPa",
    "density": "kg/m³",
    "alpha": "1/K",
    "nu": "-",
    "min_thickness": "mm",
    "max_thickness": "mm",
    "weldability": "-",
    "impact_temp": "°C"
  }
}
